Repository: luluzzy/Paper-Reproduce-ML-Guided-Predict-SC-of-ZinC-Capacitors

File: supplementary_data/data.csv (part 1 of 2)
Index,Cathode,O,N,SSA,PV,RMIC,Dap,ID/IG,M,Anion,AML,PW,CD,Cs,Ref
1,N-3D-PCN,7.15,3.52,1546.1,0.5753,93.9857465670085,1.4883901429403,1.029,2,SO4,1.0,1.6,0.1,85.0,10.1016/j.jallcom.2023.172407
2,NPC,21.55,3.29,1140.8,0.86,20.9302325581395,3.01542776998597,0.82,1,OTf,2.5,1.8,0.1,90.2,10.1016/j.jallcom.2022.164536
3,NPC,21.55,3.29,1140.8,0.86,20.9302325581395,3.01542776998597,0.82,1,OTf,2.5,1.8,0.25,86.3,10.1016/j.jallcom.2022.164536
4,NPC,21.55,3.29,1140.8,0.86,20.9302325581395,3.01542776998597,0.82,1,OTf,2.5,1.8,0.5,79.9,10.1016/j.jallcom.2022.164536
5,NPC,21.55,3.29,1140.8,0.86,20.9302325581395,3.01542776998597,0.82,1,OTf,2.5,1.8,1.0,70.3,10.1016/j.jallcom.2022.164536
6,NPC,21.55,3.29,1140.8,0.86,20.9302325581395,3.01542776998597,0.82,1,OTf,2.5,1.8,2.0,64.8,10.1016/j.jallcom.2022.164536
7,NPC,21.55,3.29,1140.8,0.86,20.9302325581395,3.01542776998597,0.82,1,OTf,2.5,1.8,5.0,51.5,10.1016/j.jallcom.2022.164536
8,NPC,21.55,3.29,1140.8,0.86,20.9302325581395,3.01542776998597,0.82,1,OTf,2.5,1.8,10.0,38.5,10.1016/j.jallcom.2022.164536
9,NPC,21.55,3.29,1140.8,0.86,20.9302325581395,3.01542776998597,0.82,1,OTf,2.5,1.8,20.0,23.3,10.1016/j.jallcom.2022.164536
10,N-HPC,8.2,5.3,879.0,0.447,60.6263982102908,2.03412969283276,2.27,2,SO4,1.0,1.6,0.1,136.8,10.1007/s12274-019-2521-6
11,N-HPC,8.2,5.3,879.0,0.447,60.6263982102908,2.03412969283276,2.27,2,SO4,1.0,1.6,0.5,110.9,10.1007/s12274-019-2521-6
12,N-HPC,8.2,5.3,879.0,0.447,60.6263982102908,2.03412969283276,2.27,2,SO4,1.0,1.6,1.0,102.6,10.1007/s12274-019-2521-6
13,N-HPC,8.2,5.3,879.0,0.447,60.6263982102908,2.03412969283276,2.27,2,SO4,1.0,1.6,5.0,76.1,10.1007/s12274-019-2521-6
14,N-HPC,8.2,5.3,879.0,0.447,60.6263982102908,2.03412969283276,2.27,2,SO4,1.0,1.6,10.0,66.5,10.1007/s12274-019-2521-6
15,SS-0.7,5.68,1.49,1640.1,1.41,32.6241134751773,7.91,0.95,2,SO4,2.0,1.6,0.05,109.66,10.1016/j.diamond.2023.110041
16,SS-0.7,5.68,1.49,1640.1,1.41,32.6241134751773,7.91,0.95,2,SO4,2.0,1.6,0.1,93.3,10.1016/j.diamond.2023.110041
17,SS-0.7,5.68,1.49,1640.1,1.41,32.6241134751773,7.91,0.95,2,SO4,2.0,1.6,0.2,84.6,10.1016/j.diamond.2023.110041
18,SS-0.7,5.68,1.49,1640.1,1.41,32.6241134751773,7.91,0.95,2,SO4,2.0,1.6,0.3,81.0,10.1016/j.diamond.2023.110041
19,SS-0.7,5.68,1.49,1640.1,1.41,32.6241134751773,7.91,0.95,2,SO4,2.0,1.6,0.5,76.3,10.1016/j.diamond.2023.110041
20,SS-0.7,5.68,1.49,1640.1,1.41,32.6241134751773,7.91,0.95,2,SO4,2.0,1.6,1.0,71.6,10.1016/j.diamond.2023.110041
21,SS-0.7,5.68,1.49,1640.1,1.41,32.6241134751773,7.91,0.95,2,SO4,2.0,1.6,2.0,67.6,10.1016/j.diamond.2023.110041
22,SS-0.7,5.68,1.49,1640.1,1.41,32.6241134751773,7.91,0.95,2,SO4,2.0,1.6,3.0,65.1,10.1016/j.diamond.2023.110041
23,SS-0.7,5.68,1.49,1640.1,1.41,32.6241134751773,7.91,0.95,2,SO4,2.0,1.6,5.0,62.4,10.1016/j.diamond.2023.110041
24,SS-0.7,5.68,1.49,1640.1,1.41,32.6241134751773,7.91,0.95,2,SO4,2.0,1.6,10.0,59.5,10.1016/j.diamond.2023.110041
25,SS-0.7,5.68,1.49,1640.1,1.41,32.6241134751773,7.91,0.95,2,SO4,2.0,1.6,15.0,58.4,10.1016/j.diamond.2023.110041
26,SS-0.7,5.68,1.49,1640.1,1.41,32.6241134751773,7.91,0.95,2,SO4,2.0,1.6,20.0,57.1,10.1016/j.diamond.2023.110041
27,LPCS-600,11.5,6.7,642.0,1.03,14.5631067961165,3.73,0.964,1,SO4,2.0,1.6,0.1,133.7,10.1016/j.jcis.2023.03.024
28,LPCS-600,11.5,6.7,642.0,1.03,14.5631067961165,3.73,0.964,1,SO4,2.0,1.6,0.2,102.5,10.1016/j.jcis.2023.03.024
29,LPCS-600,11.5,6.7,642.0,1.03,14.5631067961165,3.73,0.964,1,SO4,2.0,1.6,0.5,84.3,10.1016/j.jcis.2023.03.024
30,LPCS-600,11.5,6.7,642.0,1.03,14.5631067961165,3.73,0.964,1,SO4,2.0,1.6,1.0,75.0,10.1016/j.jcis.2023.03.024
31,LPCS-600,11.5,6.7,642.0,1.03,14.5631067961165,3.73,0.964,1,SO4,2.0,1.6,2.0,69.1,10.1016/j.jcis.2023.03.024
32,LPCS-600,11.5,6.7,642.0,1.03,14.5631067961165,3.73,0.964,1,SO4,2.0,1.6,5.0,61.7,10.1016/j.jcis.2023.03.024
33,LPCS-600,11.5,6.7,642.0,1.03,14.5631067961165,3.73,0.964,1,SO4,2.0,1.6,10.0,56.6,10.1016/j.jcis.2023.03.024
34,LPCS-600,11.5,6.7,642.0,1.03,14.5631067961165,3.73,0.964,1,SO4,2.0,1.6,20.0,51.9,10.1016/j.jcis.2023.03.024
35,LPCS-600,11.5,6.7,642.0,1.03,14.5631067961165,3.73,0.964,1,SO4,2.0,1.6,50.0,45.6,10.1016/j.jcis.2023.03.024
36,LPCS-600,11.5,6.7,642.0,1.03,14.5631067961165,3.73,0.964,1,SO4,2.0,1.6,100.0,39.7,10.1016/j.jcis.2023.03.024
37,LPCS-600,11.5,6.7,642.0,1.03,14.5631067961165,3.73,0.964,1,SO4,2.0,1.6,200.0,30.6,10.1016/j.jcis.2023.03.024
38,LPCS-700,14.9,3.1,620.0,0.86,15.1162790697674,3.66,0.962,1,SO4,2.0,1.6,0.1,104.4,10.1016/j.jcis.2023.03.024
39,LPCS-700,14.9,3.1,620.0,0.86,15.1162790697674,3.66,0.962,1,SO4,2.0,1.6,0.2,83.0,10.1016/j.jcis.2023.03.024
40,LPCS-700,14.9,3.1,620.0,0.86,15.1162790697674,3.66,0.962,1,SO4,2.0,1.6,0.5,69.7,10.1016/j.jcis.2023.03.024
41,LPCS-700,14.9,3.1,620.0,0.86,15.1162790697674,3.66,0.962,1,SO4,2.0,1.6,1.0,61.7,10.1016/j.jcis.2023.03.024
42,LPCS-700,14.9,3.1,620.0,0.86,15.1162790697674,3.66,0.962,1,SO4,2.0,1.6,2.0,56.0,10.1016/j.jcis.2023.03.024
43,LPCS-700,14.9,3.1,620.0,0.86,15.1162790697674,3.66,0.962,1,SO4,2.0,1.6,5.0,50.4,10.1016/j.jcis.2023.03.024
44,LPCS-700,14.9,3.1,620.0,0.86,15.1162790697674,3.66,0.962,1,SO4,2.0,1.6,10.0,46.6,10.1016/j.jcis.2023.03.024
45,LPCS-700,14.9,3.1,620.0,0.86,15.1162790697674,3.66,0.962,1,SO4,2.0,1.6,20.0,43.7,10.1016/j.jcis.2023.03.024
46,LPCS-700,14.9,3.1,620.0,0.86,15.1162790697674,3.66,0.962,1,SO4,2.0,1.6,50.0,39.1,10.1016/j.jcis.2023.03.024
47,LPCS-700,14.9,3.1,620.0,0.86,15.1162790697674,3.66,0.962,1,SO4,2.0,1.6,100.0,35.4,10.1016/j.jcis.2023.03.024
48,LPCS-700,14.9,3.1,620.0,0.86,15.1162790697674,3.66,0.962,1,SO4,2.0,1.6,200.0,30.4,10.1016/j.jcis.2023.03.024
49,LPCS-800,11.2,4.2,697.0,0.83,21.6867469879518,3.21,0.958,1,SO4,2.0,1.6,0.1,92.4,10.1016/j.jcis.2023.03.024
50,LPCS-800,11.2,4.2,697.0,0.83,21.6867469879518,3.21,0.958,1,SO4,2.0,1.6,0.2,73.1,10.1016/j.jcis.2023.03.024
51,LPCS-800,11.2,4.2,697.0,0.83,21.6867469879518,3.21,0.958,1,SO4,2.0,1.6,0.5,62.4,10.1016/j.jcis.2023.03.024
52,LPCS-800,11.2,4.2,697.0,0.83,21.6867469879518,3.21,0.958,1,SO4,2.0,1.6,1.0,56.0,10.1016/j.jcis.2023.03.024
53,LPCS-800,11.2,4.2,697.0,0.83,21.6867469879518,3.21,0.958,1,SO4,2.0,1.6,2.0,51.3,10.1016/j.jcis.2023.03.024
54,LPCS-800,11.2,4.2,697.0,0.83,21.6867469879518,3.21,0.958,1,SO4,2.0,1.6,5.0,45.7,10.1016/j.jcis.2023.03.024
55,LPCS-800,11.2,4.2,697.0,0.83,21.6867469879518,3.21,0.958,1,SO4,2.0,1.6,10.0,42.3,10.1016/j.jcis.2023.03.024
56,LPCS-800,11.2,4.2,697.0,0.83,21.6867469879518,3.21,0.958,1,SO4,2.0,1.6,20.0,38.9,10.1016/j.jcis.2023.03.024
57,LPCS-800,11.2,4.2,697.0,0.83,21.6867469879518,3.21,0.958,1,SO4,2.0,1.6,50.0,33.3,10.1016/j.jcis.2023.03.024
58,LPCS-800,11.2,4.2,697.0,0.83,21.6867469879518,3.21,0.958,1,SO4,2.0,1.6,100.0,28.7,10.1016/j.jcis.2023.03.024
59,LPCS-800,11.2,4.2,697.0,0.83,21.6867469879518,3.21,0.958,1,SO4,2.0,1.6,200.0,27.2,10.1016/j.jcis.2023.03.024
60,NPCN750,12.04,8.29,1530.9,0.96,38.5416666666667,2.50832843425436,0.86,1,OTf,2.4,1.6,0.1,204.7,10.1016/j.jpowsour.2022.232348
61,NPCN750,12.04,8.29,1530.9,0.96,38.5416666666667,2.50832843425436,0.86,1,OTf,2.4,1.6,0.2,181.5,10.1016/j.jpowsour.2022.232348
62,NPCN750,12.04,8.29,1530.9,0.96,38.5416666666667,2.50832843425436,0.86,1,OTf,2.4,1.6,0.5,165.9,10.1016/j.jpowsour.2022.232348
63,NPCN750,12.04,8.29,1530.9,0.96,38.5416666666667,2.50832843425436,0.86,1,OTf,2.4,1.6,1.0,152.7,10.1016/j.jpowsour.2022.232348
64,NPCN750,12.04,8.29,1530.9,0.96,38.5416666666667,2.50832843425436,0.86,1,OTf,2.4,1.6,2.0,141.1,10.1016/j.jpowsour.2022.232348
65,NPCN750,12.04,8.29,1530.9,0.96,38.5416666666667,2.50832843425436,0.86,1,OTf,2.4,1.6,5.0,134.2,10.1016/j.jpowsour.2022.232348
66,NPCN750,12.04,8.29,1530.9,0.96,38.5416666666667,2.50832843425436,0.86,1,OTf,2.4,1.6,10.0,128.6,10.1016/j.jpowsour.2022.232348
67,SMC-700,20.61,3.95,544.83,0.26,95.4462859974671,1.90885230255309,0.96,2,SO4,2.0,1.8,0.1,134.5,10.1016/j.carbon.2023.118774
68,SMC-700,20.61,3.95,544.83,0.26,95.4462859974671,1.90885230255309,0.96,2,SO4,2.0,1.8,0.2,110.2,10.1016/j.carbon.2023.118774
69,SMC-700,20.61,3.95,544.83,0.26,95.4462859974671,1.90885230255309,0.96,2,SO4,2.0,1.8,0.4,93.0,10.1016/j.carbon.2023.118774
70,SMC-700,20.61,3.95,544.83,0.26,95.4462859974671,1.90885230255309,0.96,2,SO4,2.0,1.8,0.5,86.7,10.1016/j.carbon.2023.118774
71,SMC-700,20.61,3.95,544.83,0.26,95.4462859974671,1.90885230255309,0.96,2,SO4,2.0,1.8,1.0,72.9,10.1016/j.carbon.2023.118774
72,SMC-700,20.61,3.95,544.83,0.26,95.4462859974671,1.90885230255309,0.96,2,SO4,2.0,1.8,2.0,57.0,10.1016/j.carbon.2023.118774
73,SMC-700,20.61,3.95,544.83,0.26,95.4462859974671,1.90885230255309,0.96,2,SO4,2.0,1.8,3.0,48.0,10.1016/j.carbon.2023.118774
74,SMC-700,20.61,3.95,544.83,0.26,95.4462859974671,1.90885230255309,0.96,2,SO4,2.0,1.8,4.0,41.5,10.1016/j.carbon.2023.118774
75,SMC-800,18.15,3.51,648.22,0.32,94.9369041374842,1.97463824010367,1.01,2,SO4,2.0,1.8,0.1,156.54,10.1016/j.carbon.2023.118774
76,SMC-800,18.15,3.51,648.22,0.32,94.9369041374842,1.97463824010367,1.01,2,SO4,2.0,1.8,0.2,132.3,10.1016/j.carbon.2023.118774
77,SMC-800,18.15,3.51,648.22,0.32,94.9369041374842,1.97463824010367,1.01,2,SO4,2.0,1.8,0.3,111.55,10.1016/j.carbon.2023.118774
78,SMC-800,18.15,3.51,648.22,0.32,94.9369041374842,1.97463824010367,1.01,2,SO4,2.0,1.8,0.4,105.4,10.1016/j.carbon.2023.118774
79,SMC-800,18.15,3.51,648.22,0.32,94.9369041374842,1.97463824010367,1.01,2,SO4,2.0,1.8,0.5,98.5,10.1016/j.carbon.2023.118774
80,SMC-800,18.15,3.51,648.22,0.32,94.9369041374842,1.97463824010367,1.01,2,SO4,2.0,1.8,1.0,86.8,10.1016/j.carbon.2023.118774
81,SMC-800,18.15,3.51,648.22,0.32,94.9369041374842,1.97463824010367,1.01,2,SO4,2.0,1.8,2.0,70.5,10.1016/j.carbon.2023.118774
82,SMC-800,18.15,3.51,648.22,0.32,94.9369041374842,1.97463824010367,1.01,2,SO4,2.0,1.8,3.0,59.2,10.1016/j.carbon.2023.118774
83,SMC-800,18.15,3.51,648.22,0.32,94.9369041374842,1.97463824010367,1.01,2,SO4,2.0,1.8,4.0,51.8,10.1016/j.carbon.2023.118774
84,SMC-900,15.17,1.8,225.22,0.1,92.0122546843087,1.81,1.08,2,SO4,2.0,1.8,0.1,84.5,10.1016/j.carbon.2023.118774
85,SMC-900,15.17,1.8,225.22,0.1,92.0122546843087,1.81,1.08,2,SO4,2.0,1.8,0.2,63.4,10.1016/j.carbon.2023.118774
86,SMC-900,15.17,1.8,225.22,0.1,92.0122546843087,1.81,1.08,2,SO4,2.0,1.8,0.4,50.7,10.1016/j.carbon.2023.118774
87,SMC-900,15.17,1.8,225.22,0.1,92.0122546843087,1.81,1.08,2,SO4,2.0,1.8,0.5,45.0,10.1016/j.carbon.2023.118774
88,SMC-900,15.17,1.8,225.22,0.1,92.0122546843087,1.81,1.08,2,SO4,2.0,1.8,1.0,34.5,10.1016/j.carbon.2023.118774
89,SMC-900,15.17,1.8,225.22,0.1,92.0122546843087,1.81,1.08,2,SO4,2.0,1.8,2.0,24.5,10.1016/j.carbon.2023.118774
90,SMC-900,15.17,1.8,225.22,0.1,92.0122546843087,1.81,1.08,2,SO4,2.0,1.8,3.0,19.7,10.1016/j.carbon.2023.118774
91,SMC-900,15.17,1.8,225.22,0.1,92.0122546843087,1.81,1.08,2,SO4,2.0,1.8,4.0,17.0,10.1016/j.carbon.2023.118774
92,CSAC,11.92,0.0,2228.0,1.07,59.8130841121495,1.92100538599641,1.5,1,SO4,2.0,1.75,0.2,153.0,10.3390/molecules28207187
93,CSAC,11.92,0.0,2228.0,1.07,59.8130841121495,1.92100538599641,1.5,1,SO4,2.0,1.75,0.5,125.0,10.3390/molecules28207187
94,CSAC,11.92,0.0,2228.0,1.07,59.8130841121495,1.92100538599641,1.5,1,SO4,2.0,1.75,1.0,110.0,10.3390/molecules28207187
95,CSAC,11.92,0.0,2228.0,1.07,59.8130841121495,1.92100538599641,1.5,1,SO4,2.0,1.75,2.0,98.0,10.3390/molecules28207187
96,CSAC,11.92,0.0,2228.0,1.07,59.8130841121495,1.92100538599641,1.5,1,SO4,2.0,1.75,5.0,84.0,10.3390/molecules28207187
97,CSAC,11.92,0.0,2228.0,1.07,59.8130841121495,1.92100538599641,1.5,1,SO4,2.0,1.75,10.0,75.0,10.3390/molecules28207187
98,N-CNC,5.5,2.53,947.0,0.54,50.0,2.27,0.855,1,SO4,,1.6,0.5,117.9,10.1007/s12274-021-4003-x
99,N-CNC,5.5,2.53,947.0,0.54,50.0,2.27,0.855,1,SO4,,1.6,20.0,71.0,10.1007/s12274-021-4003-x
100,AL-KNPC-700,9.64,3.44,1624.0,0.918,65.2505446623094,2.26108374384236,0.999,1,SO4,2.0,1.6,0.1,119.9,10.1016/j.cej.2023.147994
101,AL-KNPC-700,9.64,3.44,1624.0,0.918,65.2505446623094,2.26108374384236,0.999,1,SO4,2.0,1.6,0.2,108.3,10.1016/j.cej.2023.147994
102,AL-KNPC-700,9.64,3.44,1624.0,0.918,65.2505446623094,2.26108374384236,0.999,1,SO4,2.0,1.6,0.5,100.2,10.1016/j.cej.2023.147994
103,AL-KNPC-700,9.64,3.44,1624.0,0.918,65.2505446623094,2.26108374384236,0.999,1,SO4,2.0,1.6,1.0,94.6,10.1016/j.cej.2023.147994
104,AL-KNPC-700,9.64,3.44,1624.0,0.918,65.2505446623094,2.26108374384236,0.999,1,SO4,2.0,1.6,2.0,90.4,10.1016/j.cej.2023.147994
105,AL-KNPC-700,9.64,3.44,1624.0,0.918,65.2505446623094,2.26108374384236,0.999,1,SO4,2.0,1.6,5.0,84.8,10.1016/j.cej.2023.147994
106,AL-KNPC-700,9.64,3.44,1624.0,0.918,65.2505446623094,2.26108374384236,0.999,1,SO4,2.0,1.6,20.0,81.1,10.1016/j.cej.2023.147994
107,AL-KNPC-800,8.42,1.64,1949.0,1.133,45.8075904677846,2.32529502308876,0.917,1,SO4,2.0,1.6,0.1,159.9,10.1016/j.cej.2023.147994
108,AL-KNPC-800,8.42,1.64,1949.0,1.133,45.8075904677846,2.32529502308876,0.917,1,SO4,2.0,1.6,0.2,139.2,10.1016/j.cej.2023.147994
109,AL-KNPC-800,8.42,1.64,1949.0,1.133,45.8075904677846,2.32529502308876,0.917,1,SO4,2.0,1.6,0.5,124.8,10.1016/j.cej.2023.147994
110,AL-KNPC-800,8.42,1.64,1949.0,1.133,45.8075904677846,2.32529502308876,0.917,1,SO4,2.0,1.6,1.0,116.0,10.1016/j.cej.2023.147994
111,AL-KNPC-800,8.42,1.64,1949.0,1.133,45.8075904677846,2.32529502308876,0.917,1,SO4,2.0,1.6,2.0,109.9,10.1016/j.cej.2023.147994
112,AL-KNPC-800,8.42,1.64,1949.0,1.133,45.8075904677846,2.32529502308876,0.917,1,SO4,2.0,1.6,5.0,101.9,10.1016/j.cej.2023.147994
113,AL-KNPC-800,8.42,1.64,1949.0,1.133,45.8075904677846,2.32529502308876,0.917,1,SO4,2.0,1.6,20.0,94.0,10.1016/j.cej.2023.147994
114,AL-KNPC-900,5.52,0.89,2276.0,1.331,20.961682945154,2.33919156414763,0.872,1,SO4,2.0,1.6,0.1,114.2,10.1016/j.cej.2023.147994
115,AL-KNPC-900,5.52,0.89,2276.0,1.331,20.961682945154,2.33919156414763,0.872,1,SO4,2.0,1.6,0.2,104.8,10.1016/j.cej.2023.147994
116,AL-KNPC-900,5.52,0.89,2276.0,1.331,20.961682945154,2.33919156414763,0.872,1,SO4,2.0,1.6,0.5,95.6,10.1016/j.cej.2023.147994
117,AL-KNPC-900,5.52,0.89,2276.0,1.331,20.961682945154,2.33919156414763,0.872,1,SO4,2.0,1.6,1.0,90.0,10.1016/j.cej.2023.147994
118,AL-KNPC-900,5.52,0.89,2276.0,1.331,20.961682945154,2.33919156414763,0.872,1,SO4,2.0,1.6,2.0,86.8,10.1016/j.cej.2023.147994
119,AL-KNPC-900,5.52,0.89,2276.0,1.331,20.961682945154,2.33919156414763,0.872,1,SO4,2.0,1.6,5.0,82.4,10.1016/j.cej.2023.147994
120,AL-KNPC-900,5.52,0.89,2276.0,1.331,20.961682945154,2.33919156414763,0.872,1,SO4,2.0,1.6,20.0,78.5,10.1016/j.cej.2023.147994
121,PCNF-3,7.71,0.0,804.0,0.315,62.1890547263682,1.56716417910448,0.97,1,SO4,1.2,1.6,0.5,48.3,10.1016/j.apsusc.2020.145384
122,PCNF-3,7.71,0.0,804.0,0.315,62.1890547263682,1.56716417910448,0.97,1,SO4,1.2,1.6,1.0,43.4,10.1016/j.apsusc.2020.145384
123,PCNF-3,7.71,0.0,804.0,0.315,62.1890547263682,1.56716417910448,0.97,1,SO4,1.2,1.6,2.0,38.9,10.1016/j.apsusc.2020.145384
124,PCNF-3,7.71,0.0,804.0,0.315,62.1890547263682,1.56716417910448,0.97,1,SO4,1.2,1.6,3.0,36.5,10.1016/j.apsusc.2020.145384
125,PCNF-3,7.71,0.0,804.0,0.315,62.1890547263682,1.56716417910448,0.97,1,SO4,1.2,1.6,4.0,34.8,10.1016/j.apsusc.2020.145384
126,PCNF-3,7.71,0.0,804.0,0.315,62.1890547263682,1.56716417910448,0.97,1,SO4,1.2,1.6,5.0,33.2,10.1016/j.apsusc.2020.145384
127,PCNF-3,7.71,0.0,804.0,0.315,62.1890547263682,1.56716417910448,0.97,1,SO4,1.2,1.6,7.0,30.2,10.1016/j.apsusc.2020.145384
128,PCNF-3,7.71,0.0,804.0,0.315,62.1890547263682,1.56716417910448,0.97,1,SO4,1.2,1.6,10.0,26.7,10.1016/j.apsusc.2020.145384
129,PCNF-3,7.71,0.0,804.0,0.315,62.1890547263682,1.56716417910448,0.97,1,SO4,1.2,1.6,15.0,24.7,10.1016/j.apsusc.2020.145384
130,PCNF-3,7.71,0.0,804.0,0.315,62.1890547263682,1.56716417910448,0.97,1,SO4,1.2,1.6,20.0,21.6,10.1016/j.apsusc.2020.145384
131,PCNF-4,8.06,0.0,1770.0,0.721,57.6271186440678,1.62937853107345,1.1,1,SO4,1.2,1.6,0.5,177.7,10.1016/j.apsusc.2020.145384
132,PCNF-4,8.06,0.0,1770.0,0.721,57.6271186440678,1.62937853107345,1.1,1,SO4,1.2,1.6,1.0,148.5,10.1016/j.apsusc.2020.145384
133,PCNF-4,8.06,0.0,1770.0,0.721,57.6271186440678,1.62937853107345,1.1,1,SO4,1.2,1.6,2.0,135.5,10.1016/j.apsusc.2020.145384
134,PCNF-4,8.06,0.0,1770.0,0.721,57.6271186440678,1.62937853107345,1.1,1,SO4,1.2,1.6,3.0,127.9,10.1016/j.apsusc.2020.145384
135,PCNF-4,8.06,0.0,1770.0,0.721,57.6271186440678,1.62937853107345,1.1,1,SO4,1.2,1.6,4.0,122.1,10.1016/j.apsusc.2020.145384
136,PCNF-4,8.06,0.0,1770.0,0.721,57.6271186440678,1.62937853107345,1.1,1,SO4,1.2,1.6,5.0,117.0,10.1016/j.apsusc.2020.145384
137,PCNF-4,8.06,0.0,1770.0,0.721,57.6271186440678,1.62937853107345,1.1,1,SO4,1.2,1.6,7.0,107.5,10.1016/j.apsusc.2020.145384
138,PCNF-4,8.06,0.0,1770.0,0.721,57.6271186440678,1.62937853107345,1.1,1,SO4,1.2,1.6,10.0,102.9,10.1016/j.apsusc.2020.145384
139,PCNF-4,8.06,0.0,1770.0,0.721,57.6271186440678,1.62937853107345,1.1,1,SO4,1.2,1.6,15.0,91.3,10.1016/j.apsusc.2020.145384
140,PCNF-4,8.06,0.0,1770.0,0.721,57.6271186440678,1.62937853107345,1.1,1,SO4,1.2,1.6,20.0,85.5,10.1016/j.apsusc.2020.145384
141,PCNF-5,9.3,0.0,1781.0,0.784,53.3408197641774,1.76080853453116,1.18,1,SO4,1.2,1.6,0.5,108.2,10.1016/j.apsusc.2020.145384
142,PCNF-5,9.3,0.0,1781.0,0.784,53.3408197641774,1.76080853453116,1.18,1,SO4,1.2,1.6,1.0,96.6,10.1016/j.apsusc.2020.145384
143,PCNF-5,9.3,0.0,1781.0,0.784,53.3408197641774,1.76080853453116,1.18,1,SO4,1.2,1.6,2.0,86.9,10.1016/j.apsusc.2020.145384
144,PCNF-5,9.3,0.0,1781.0,0.784,53.3408197641774,1.76080853453116,1.18,1,SO4,1.2,1.6,3.0,82.0,10.1016/j.apsusc.2020.145384
145,PCNF-5,9.3,0.0,1781.0,0.784,53.3408197641774,1.76080853453116,1.18,1,SO4,1.2,1.6,4.0,78.7,10.1016/j.apsusc.2020.145384
146,PCNF-5,9.3,0.0,1781.0,0.784,53.3408197641774,1.76080853453116,1.18,1,SO4,1.2,1.6,5.0,75.2,10.1016/j.apsusc.2020.145384
147,PCNF-5,9.3,0.0,1781.0,0.784,53.3408197641774,1.76080853453116,1.18,1,SO4,1.2,1.6,7.0,72.0,10.1016/j.apsusc.2020.145384
148,PCNF-5,9.3,0.0,1781.0,0.784,53.3408197641774,1.76080853453116,1.18,1,SO4,1.2,1.6,10.0,67.1,10.1016/j.apsusc.2020.145384
149,PCNF-5,9.3,0.0,1781.0,0.784,53.3408197641774,1.76080853453116,1.18,1,SO4,1.2,1.6,15.0,60.5,10.1016/j.apsusc.2020.145384
150,PCNF-5,9.3,0.0,1781.0,0.784,53.3408197641774,1.76080853453116,1.18,1,SO4,1.2,1.6,20.0,57.0,10.1016/j.apsusc.2020.145384
151,MSHPC1.5-800,6.99,1.59,2465.9,1.29,0.0,2.09254227665355,0.912,2,SO4,2.0,1.8,0.05,108.5,10.1016/j.est.2023.106900
152,MSHPC1.5-800,6.99,1.59,2465.9,1.29,0.0,2.09254227665355,0.912,2,SO4,2.0,1.8,0.1,85.9,10.1016/j.est.2023.106900
153,MSHPC1.5-800,6.99,1.59,2465.9,1.29,0.0,2.09254227665355,0.912,2,SO4,2.0,1.8,0.2,73.1,10.1016/j.est.2023.106900
154,MSHPC1.5-800,6.99,1.59,2465.9,1.29,0.0,2.09254227665355,0.912,2,SO4,2.0,1.8,0.3,68.7,10.1016/j.est.2023.106900
155,MSHPC1.5-800,6.99,1.59,2465.9,1.29,0.0,2.09254227665355,0.912,2,SO4,2.0,1.8,0.5,65.0,10.1016/j.est.2023.106900
156,MSHPC1.5-800,6.99,1.59,2465.9,1.29,0.0,2.09254227665355,0.912,2,SO4,2.0,1.8,1.0,60.8,10.1016/j.est.2023.106900
157,MSHPC1.5-800,6.99,1.59,2465.9,1.29,0.0,2.09254227665355,0.912,2,SO4,2.0,1.8,2.0,55.3,10.1016/j.est.2023.106900
158,MSHPC1.5-800,6.99,1.59,2465.9,1.29,0.0,2.09254227665355,0.912,2,SO4,2.0,1.8,3.0,52.7,10.1016/j.est.2023.106900
159,MSHPC1.5-800,6.99,1.59,2465.9,1.29,0.0,2.09254227665355,0.912,2,SO4,2.0,1.8,5.0,49.2,10.1016/j.est.2023.106900
160,MSHPC1.5-800,6.99,1.59,2465.9,1.29,0.0,2.09254227665355,0.912,2,SO4,2.0,1.8,10.0,44.5,10.1016/j.est.2023.106900
161,MSHPC1.5-800,6.99,1.59,2465.9,1.29,0.0,2.09254227665355,0.912,2,SO4,2.0,1.8,15.0,41.6,10.1016/j.est.2023.106900
162,MSHPC1.5-800,6.99,1.59,2465.9,1.29,0.0,2.09254227665355,0.912,2,SO4,2.0,1.8,20.0,41.0,10.1016/j.est.2023.106900
163,NTC,3.9,9.7,844.0,0.41,77.3696682464455,1.94312796208531,0.99,1,SO4,1.0,2.0,0.1,189.4,10.1002/adfm.201909725
164,NTC,3.9,9.7,844.0,0.41,77.3696682464455,1.94312796208531,0.99,1,SO4,1.0,2.0,0.2,154.5,10.1002/adfm.201909725
165,NTC,3.9,9.7,844.0,0.41,77.3696682464455,1.94312796208531,0.99,1,SO4,1.0,2.0,0.5,131.5,10.1002/adfm.201909725
166,NTC,3.9,9.7,844.0,0.41,77.3696682464455,1.94312796208531,0.99,1,SO4,1.0,2.0,1.0,130.4,10.1002/adfm.201909725
167,NTC,3.9,9.7,844.0,0.41,77.3696682464455,1.94312796208531,0.99,1,SO4,1.0,2.0,2.0,117.9,10.1002/adfm.201909725
168,NTC,3.9,9.7,844.0,0.41,77.3696682464455,1.94312796208531,0.99,1,SO4,1.0,2.0,3.0,112.3,10.1002/adfm.201909725
169,NTC,3.9,9.7,844.0,0.41,77.3696682464455,1.94312796208531,0.99,1,SO4,1.0,2.0,4.0,107.7,10.1002/adfm.201909725
170,NTC,3.9,9.7,844.0,0.41,77.3696682464455,1.94312796208531,0.99,1,SO4,1.0,2.0,5.0,104.9,10.1002/adfm.201909725
171,NTC,3.9,9.7,844.0,0.41,77.3696682464455,1.94312796208531,0.99,1,SO4,1.0,2.0,7.0,102.2,10.1002/adfm.201909725
172,NTC,3.9,9.7,844.0,0.41,77.3696682464455,1.94312796208531,0.99,1,SO4,1.0,2.0,10.0,100.3,10.1002/adfm.201909725
173,MEHC-1,4.81,1.09,972.4,1.67,22.9020979020979,6.86960098724805,0.82,2,SO4,2.5,1.6,0.2,104.9,10.1016/j.electacta.2021.138170
174,MEHC-1,4.81,1.09,972.4,1.67,22.9020979020979,6.86960098724805,0.82,2,SO4,2.5,1.6,0.5,91.0,10.1016/j.electacta.2021.138170
175,MEHC-1,4.81,1.09,972.4,1.67,22.9020979020979,6.86960098724805,0.82,2,SO4,2.5,1.6,1.0,84.9,10.1016/j.electacta.2021.138170
176,MEHC-1,4.81,1.09,972.4,1.67,22.9020979020979,6.86960098724805,0.82,2,SO4,2.5,1.6,2.0,78.2,10.1016/j.electacta.2021.138170
177,MEHC-1,4.81,1.09,972.4,1.67,22.9020979020979,6.86960098724805,0.82,2,SO4,2.5,1.6,3.0,74.2,10.1016/j.electacta.2021.138170
178,MEHC-1,4.81,1.09,972.4,1.67,22.9020979020979,6.86960098724805,0.82,2,SO4,2.5,1.6,4.0,70.8,10.1016/j.electacta.2021.138170
179,MEHC-1,4.81,1.09,972.4,1.67,22.9020979020979,6.86960098724805,0.82,2,SO4,2.5,1.6,5.0,68.5,10.1016/j.electacta.2021.138170
180,MEHC-1,4.81,1.09,972.4,1.67,22.9020979020979,6.86960098724805,0.82,2,SO4,2.5,1.6,10.0,60.3,10.1016/j.electacta.2021.138170
181,MEHC-1,4.81,1.09,972.4,1.67,22.9020979020979,6.86960098724805,0.82,2,SO4,2.5,1.6,15.0,56.5,10.1016/j.electacta.2021.138170
182,MEHC-1,4.81,1.09,972.4,1.67,22.9020979020979,6.86960098724805,0.82,2,SO4,2.5,1.6,20.0,52.1,10.1016/j.electacta.2021.138170
183,MEHC-1,4.81,1.09,972.4,1.67,22.9020979020979,6.86960098724805,0.82,2,SO4,2.5,1.6,30.0,44.8,10.1016/j.electacta.2021.138170
184,MEHC-3,4.89,1.74,1666.8,2.42,10.6851451883849,5.80753539716823,0.88,2,SO4,2.5,1.6,0.2,132.9,10.1016/j.electacta.2021.138170
185,MEHC-3,4.89,1.74,1666.8,2.42,10.6851451883849,5.80753539716823,0.88,2,SO4,2.5,1.6,0.5,114.4,10.1016/j.electacta.2021.138170
186,MEHC-3,4.89,1.74,1666.8,2.42,10.6851451883849,5.80753539716823,0.88,2,SO4,2.5,1.6,1.0,108.9,10.1016/j.electacta.2021.138170
187,MEHC-3,4.89,1.74,1666.8,2.42,10.6851451883849,5.80753539716823,0.88,2,SO4,2.5,1.6,2.0,99.4,10.1016/j.electacta.2021.138170
188,MEHC-3,4.89,1.74,1666.8,2.42,10.6851451883849,5.80753539716823,0.88,2,SO4,2.5,1.6,3.0,95.6,10.1016/j.electacta.2021.138170
189,MEHC-3,4.89,1.74,1666.8,2.42,10.6851451883849,5.80753539716823,0.88,2,SO4,2.5,1.6,4.0,91.1,10.1016/j.electacta.2021.138170
190,MEHC-3,4.89,1.74,1666.8,2.42,10.6851451883849,5.80753539716823,0.88,2,SO4,2.5,1.6,5.0,89.9,10.1016/j.electacta.2021.138170
191,MEHC-3,4.89,1.74,1666.8,2.42,10.6851451883849,5.80753539716823,0.88,2,SO4,2.5,1.6,10.0,83.3,10.1016/j.electacta.2021.138170
192,MEHC-3,4.89,1.74,1666.8,2.42,10.6851451883849,5.80753539716823,0.88,2,SO4,2.5,1.6,15.0,80.8,10.1016/j.electacta.2021.138170
193,MEHC-3,4.89,1.74,1666.8,2.42,10.6851451883849,5.80753539716823,0.88,2,SO4,2.5,1.6,20.0,76.6,10.1016/j.electacta.2021.138170
194,MEHC-3,4.89,1.74,1666.8,2.42,10.6851451883849,5.80753539716823,0.88,2,SO4,2.5,1.6,30.0,73.3,10.1016/j.electacta.2021.138170
195,MEHC-3,4.89,1.74,1666.8,2.42,10.6851451883849,5.80753539716823,0.88,2,SO4,2.5,1.6,40.0,68.8,10.1016/j.electacta.2021.138170
196,MEHC-3,4.89,1.74,1666.8,2.42,10.6851451883849,5.80753539716823,0.88,2,SO4,2.5,1.6,50.0,65.2,10.1016/j.electacta.2021.138170
197,MEHC-5,6.42,2.75,1301.6,3.04,9.71880762138906,9.34234787953288,0.92,2,SO4,2.5,1.6,0.2,67.8,10.1016/j.electacta.2021.138170
198,MEHC-5,6.42,2.75,1301.6,3.04,9.71880762138906,9.34234787953288,0.92,2,SO4,2.5,1.6,0.5,59.8,10.1016/j.electacta.2021.138170
199,MEHC-5,6.42,2.75,1301.6,3.04,9.71880762138906,9.34234787953288,0.92,2,SO4,2.5,1.6,1.0,56.8,10.1016/j.electacta.2021.138170
200,MEHC-5,6.42,2.75,1301.6,3.04,9.71880762138906,9.34234787953288,0.92,2,SO4,2.5,1.6,2.0,53.2,10.1016/j.electacta.2021.138170
201,MEHC-5,6.42,2.75,1301.6,3.04,9.71880762138906,9.34234787953288,0.92,2,SO4,2.5,1.6,3.0,51.7,10.1016/j.electacta.2021.138170
202,MEHC-5,6.42,2.75,1301.6,3.04,9.71880762138906,9.34234787953288,0.92,2,SO4,2.5,1.6,4.0,49.9,10.1016/j.electacta.2021.138170
203,MEHC-5,6.42,2.75,1301.6,3.04,9.71880762138906,9.34234787953288,0.92,2,SO4,2.5,1.6,5.0,49.2,10.1016/j.electacta.2021.138170
204,MEHC-5,6.42,2.75,1301.6,3.04,9.71880762138906,9.34234787953288,0.92,2,SO4,2.5,1.6,10.0,45.5,10.1016/j.electacta.2021.138170
205,MEHC-5,6.42,2.75,1301.6,3.04,9.71880762138906,9.34234787953288,0.92,2,SO4,2.5,1.6,15.0,43.7,10.1016/j.electacta.2021.138170
206,MEHC-5,6.42,2.75,1301.6,3.04,9.71880762138906,9.34234787953288,0.92,2,SO4,2.5,1.6,20.0,41.1,10.1016/j.electacta.2021.138170
207,MEHC-5,6.42,2.75,1301.6,3.04,9.71880762138906,9.34234787953288,0.92,2,SO4,2.5,1.6,30.0,37.4,10.1016/j.electacta.2021.138170
208,CK,4.77,0.0,1644.0,0.96,57.0833333333333,2.33576642335766,1.06,1,SO4,1.77,1.6,0.1,52.9,10.1039/D1TA03501K
209,CK,4.77,0.0,1644.0,0.96,57.0833333333333,2.33576642335766,1.06,1,SO4,1.77,1.6,0.2,48.7,10.1039/D1TA03501K
210,CK,4.77,0.0,1644.0,0.96,57.0833333333333,2.33576642335766,1.06,1,SO4,1.77,1.6,0.5,43.8,10.1039/D1TA03501K
211,CK,4.77,0.0,1644.0,0.96,57.0833333333333,2.33576642335766,1.06,1,SO4,1.77,1.6,1.0,40.0,10.1039/D1TA03501K
212,CK,4.77,0.0,1644.0,0.96,57.0833333333333,2.33576642335766,1.06,1,SO4,1.77,1.6,2.0,36.5,10.1039/D1TA03501K
213,CK,4.77,0.0,1644.0,0.96,57.0833333333333,2.33576642335766,1.06,1,SO4,1.77,1.6,5.0,31.4,10.1039/D1TA03501K
214,CK,4.77,0.0,1644.0,0.96,57.0833333333333,2.33576642335766,1.06,1,SO4,1.77,1.6,10.0,26.9,10.1039/D1TA03501K
215,CK,4.77,0.0,1644.0,0.96,57.0833333333333,2.33576642335766,1.06,1,SO4,1.77,1.6,20.0,21.4,10.1039/D1TA03501K
216,NOPC,9.1,3.1,1055.0,0.95,36.8421052631579,3.60189573459716,1.06,2,SO4,1.0,1.7,0.1,230.0,10.1016/j.jelechem.2023.117965
217,NOPC,9.1,3.1,1055.0,0.95,36.8421052631579,3.60189573459716,1.06,2,SO4,1.0,1.7,0.2,165.0,10.1016/j.jelechem.2023.117965
218,NOPC,9.1,3.1,1055.0,0.95,36.8421052631579,3.60189573459716,1.06,2,SO4,1.0,1.7,0.5,150.0,10.1016/j.jelechem.2023.117965
219,NOPC,9.1,3.1,1055.0,0.95,36.8421052631579,3.60189573459716,1.06,2,SO4,1.0,1.7,1.0,137.0,10.1016/j.jelechem.2023.117965
220,NOPC,9.1,3.1,1055.0,0.95,36.8421052631579,3.60189573459716,1.06,2,SO4,1.0,1.7,2.0,127.0,10.1016/j.jelechem.2023.117965
221,NOPC,9.1,3.1,1055.0,0.95,36.8421052631579,3.60189573459716,1.06,2,SO4,1.0,1.7,5.0,122.0,10.1016/j.jelechem.2023.117965
222,NOPC,9.1,3.1,1055.0,0.95,36.8421052631579,3.60189573459716,1.06,2,SO4,1.0,1.7,10.0,118.0,10.1016/j.jelechem.2023.117965
223,PGCN,6.1,7.2,1843.0,1.1,30.9090909090909,2.38741182854042,1.01,2,SO4,1.0,1.6,0.5,181.0,10.1016/j.jcis.2024.02.181
224,PGCN,6.1,7.2,1843.0,1.1,30.9090909090909,2.38741182854042,1.01,2,SO4,1.0,1.6,1.0,153.3,10.1016/j.jcis.2024.02.181
225,PGCN,6.1,7.2,1843.0,1.1,30.9090909090909,2.38741182854042,1.01,2,SO4,1.0,1.6,2.0,137.2,10.1016/j.jcis.2024.02.181
226,PGCN,6.1,7.2,1843.0,1.1,30.9090909090909,2.38741182854042,1.01,2,SO4,1.0,1.6,3.0,130.2,10.1016/j.jcis.2024.02.181
227,PGCN,6.1,7.2,1843.0,1.1,30.9090909090909,2.38741182854042,1.01,2,SO4,1.0,1.6,5.0,121.7,10.1016/j.jcis.2024.02.181
228,PGCN,6.1,7.2,1843.0,1.1,30.9090909090909,2.38741182854042,1.01,2,SO4,1.0,1.6,10.0,110.4,10.1016/j.jcis.2024.02.181
229,PGCN,6.1,7.2,1843.0,1.1,30.9090909090909,2.38741182854042,1.01,2,SO4,1.0,1.6,15.0,104.0,10.1016/j.jcis.2024.02.181
230,GCN,4.2,6.3,543.0,0.9,11.1111111111111,6.62983425414365,0.99,2,SO4,1.0,1.6,0.5,110.0,10.1016/j.jcis.2024.02.181
231,GCN,4.2,6.3,543.0,0.9,11.1111111111111,6.62983425414365,0.99,2,SO4,1.0,1.6,1.0,97.8,10.1016/j.jcis.2024.02.181
232,GCN,4.2,6.3,543.0,0.9,11.1111111111111,6.62983425414365,0.99,2,SO4,1.0,1.6,2.0,89.8,10.1016/j.jcis.2024.02.181
233,GCN,4.2,6.3,543.0,0.9,11.1111111111111,6.62983425414365,0.99,2,SO4,1.0,1.6,3.0,84.9,10.1016/j.jcis.2024.02.181
234,GCN,4.2,6.3,543.0,0.9,11.1111111111111,6.62983425414365,0.99,2,SO4,1.0,1.6,5.0,78.4,10.1016/j.jcis.2024.02.181
235,GCN,4.2,6.3,543.0,0.9,11.1111111111111,6.62983425414365,0.99,2,SO4,1.0,1.6,10.0,67.2,10.1016/j.jcis.2024.02.181
236,GCN,4.2,6.3,543.0,0.9,11.1111111111111,6.62983425414365,0.99,2,SO4,1.0,1.6,15.0,58.2,10.1016/j.jcis.2024.02.181
237,PCN,10.8,5.7,1454.0,0.83,10.8433734939759,2.28335625859697,1.05,2,SO4,1.0,1.6,0.5,98.0,10.1016/j.jcis.2024.02.181
238,PCN,10.8,5.7,1454.0,0.83,10.8433734939759,2.28335625859697,1.05,2,SO4,1.0,1.6,1.0,81.7,10.1016/j.jcis.2024.02.181
239,PCN,10.8,5.7,1454.0,0.83,10.8433734939759,2.28335625859697,1.05,2,SO4,1.0,1.6,2.0,72.2,10.1016/j.jcis.2024.02.181
240,PCN,10.8,5.7,1454.0,0.83,10.8433734939759,2.28335625859697,1.05,2,SO4,1.0,1.6,3.0,67.0,10.1016/j.jcis.2024.02.181
241,PCN,10.8,5.7,1454.0,0.83,10.8433734939759,2.28335625859697,1.05,2,SO4,1.0,1.6,5.0,60.7,10.1016/j.jcis.2024.02.181
242,PCN,10.8,5.7,1454.0,0.83,10.8433734939759,2.28335625859697,1.05,2,SO4,1.0,1.6,10.0,50.9,10.1016/j.jcis.2024.02.181
243,PCN,10.8,5.7,1454.0,0.83,10.8433734939759,2.28335625859697,1.05,2,SO4,1.0,1.6,15.0,45.1,10.1016/j.jcis.2024.02.181
244,TB-DA-25,9.33,6.25,1021.0,1.07,67.9725759059745,4.19196865817826,0.84,3,OTf,10.0,1.8,0.2,122.3,10.1016/j.cej.2023.144256
245,TB-DA-25,9.33,6.25,1021.0,1.07,67.9725759059745,4.19196865817826,0.84,3,OTf,10.0,1.8,0.5,108.1,10.1016/j.cej.2023.144256
246,TB-DA-25,9.33,6.25,1021.0,1.07,67.9725759059745,4.19196865817826,0.84,3,OTf,10.0,1.8,1.0,103.8,10.1016/j.cej.2023.144256
247,TB-DA-25,9.33,6.25,1021.0,1.07,67.9725759059745,4.19196865817826,0.84,3,OTf,10.0,1.8,2.0,94.2,10.1016/j.cej.2023.144256
248,TB-DA-25,9.33,6.25,1021.0,1.07,67.9725759059745,4.19196865817826,0.84,3,OTf,10.0,1.8,5.0,85.6,10.1016/j.cej.2023.144256
249,TB-DA-25,9.33,6.25,1021.0,1.07,67.9725759059745,4.19196865817826,0.84,3,OTf,10.0,1.8,10.0,76.0,10.1016/j.cej.2023.144256
250,TB-DA-25,9.33,6.25,1021.0,1.07,67.9725759059745,4.19196865817826,0.84,3,OTf,10.0,1.8,20.0,59.1,10.1016/j.cej.2023.144256
251,TB-DA-50,8.0,8.12,1685.0,1.2,18.8724035608309,2.8486646884273,0.85,3,OTf,10.0,1.8,0.2,153.8,10.1016/j.cej.2023.144256
252,TB-DA-50,8.0,8.12,1685.0,1.2,18.8724035608309,2.8486646884273,0.85,3,OTf,10.0,1.8,0.5,146.9,10.1016/j.cej.2023.144256
253,TB-DA-50,8.0,8.12,1685.0,1.2,18.8724035608309,2.8486646884273,0.85,3,OTf,10.0,1.8,1.0,127.3,10.1016/j.cej.2023.144256
254,TB-DA-50,8.0,8.12,1685.0,1.2,18.8724035608309,2.8486646884273,0.85,3,OTf,10.0,1.8,2.0,117.0,10.1016/j.cej.2023.144256
255,TB-DA-50,8.0,8.12,1685.0,1.2,18.8724035608309,2.8486646884273,0.85,3,OTf,10.0,1.8,5.0,108.7,10.1016/j.cej.2023.144256
256,TB-DA-50,8.0,8.12,1685.0,1.2,18.8724035608309,2.8486646884273,0.85,3,OTf,10.0,1.8,10.0,95.5,10.1016/j.cej.2023.144256
257,TB-DA-50,8.0,8.12,1685.0,1.2,18.8724035608309,2.8486646884273,0.85,3,OTf,10.0,1.8,20.0,82.3,10.1016/j.cej.2023.144256
258,TB-DA-80,9.75,7.83,2370.0,2.18,28.9873417721519,3.67932489451477,0.85,3,OTf,10.0,1.8,0.2,250.0,10.1016/j.cej.2023.144256
259,TB-DA-80,9.75,7.83,2370.0,2.18,28.9873417721519,3.67932489451477,0.85,3,OTf,10.0,1.8,0.5,217.5,10.1016/j.cej.2023.144256
260,TB-DA-80,9.75,7.83,2370.0,2.18,28.9873417721519,3.67932489451477,0.85,3,OTf,10.0,1.8,1.0,184.3,10.1016/j.cej.2023.144256
261,TB-DA-80,9.75,7.83,2370.0,2.18,28.9873417721519,3.67932489451477,0.85,3,OTf,10.0,1.8,2.0,163.5,10.1016/j.cej.2023.144256
262,TB-DA-80,9.75,7.83,2370.0,2.18,28.9873417721519,3.67932489451477,0.85,3,OTf,10.0,1.8,5.0,156.8,10.1016/j.cej.2023.144256
263,TB-DA-80,9.75,7.83,2370.0,2.18,28.9873417721519,3.67932489451477,0.85,3,OTf,10.0,1.8,10.0,151.9,10.1016/j.cej.2023.144256
264,TB-DA-80,9.75,7.83,2370.0,2.18,28.9873417721519,3.67932489451477,0.85,3,OTf,10.0,1.8,20.0,149.2,10.1016/j.cej.2023.144256
265,N-PC,4.41,12.14,494.0,0.27,62.962962962963,2.18623481781377,3.1,2,SO4,1.0,1.6,0.2,138.5,10.1002/adfm.202303205
266,N-PC,4.41,12.14,494.0,0.27,62.962962962963,2.18623481781377,3.1,2,SO4,1.0,1.6,0.5,112.9,10.1002/adfm.202303205
267,N-PC,4.41,12.14,494.0,0.27,62.962962962963,2.18623481781377,3.1,2,SO4,1.0,1.6,1.0,98.1,10.1002/adfm.202303205
268,N-PC,4.41,12.14,494.0,0.27,62.962962962963,2.18623481781377,3.1,2,SO4,1.0,1.6,2.0,89.3,10.1002/adfm.202303205
269,N-PC,4.41,12.14,494.0,0.27,62.962962962963,2.18623481781377,3.1,2,SO4,1.0,1.6,5.0,77.6,10.1002/adfm.202303205
270,N-PC,4.41,12.14,494.0,0.27,62.962962962963,2.18623481781377,3.1,2,SO4,1.0,1.6,10.0,69.0,10.1002/adfm.202303205
271,N-PC,4.41,12.14,494.0,0.27,62.962962962963,2.18623481781377,3.1,2,SO4,1.0,1.6,20.0,61.8,10.1002/adfm.202303205
272,N-PC,4.41,12.14,494.0,0.27,62.962962962963,2.18623481781377,3.1,2,SO4,1.0,1.6,40.0,48.7,10.1002/adfm.202303205
273,N-PC,4.41,12.14,494.0,0.27,62.962962962963,2.18623481781377,3.1,2,SO4,1.0,1.6,60.0,38.7,10.1002/adfm.202303205
274,N-PC,4.41,12.14,494.0,0.27,62.962962962963,2.18623481781377,3.1,2,SO4,1.0,1.6,80.0,28.8,10.1002/adfm.202303205
275,N-HOPC,5.51,5.19,642.0,0.58,15.5172413793103,3.61370716510903,3.5,2,SO4,1.0,1.6,0.2,149.9,10.1002/adfm.202303205
276,N-HOPC,5.51,5.19,642.0,0.58,15.5172413793103,3.61370716510903,3.5,2,SO4,1.0,1.6,0.5,128.2,10.1002/adfm.202303205
277,N-HOPC,5.51,5.19,642.0,0.58,15.5172413793103,3.61370716510903,3.5,2,SO4,1.0,1.6,1.0,112.4,10.1002/adfm.202303205
278,N-HOPC,5.51,5.19,642.0,0.58,15.5172413793103,3.61370716510903,3.5,2,SO4,1.0,1.6,2.0,102.5,10.1002/adfm.202303205
279,N-HOPC,5.51,5.19,642.0,0.58,15.5172413793103,3.61370716510903,3.5,2,SO4,1.0,1.6,5.0,90.9,10.1002/adfm.202303205
280,N-HOPC,5.51,5.19,642.0,0.58,15.5172413793103,3.61370716510903,3.5,2,SO4,1.0,1.6,10.0,83.2,10.1002/adfm.202303205
281,N-HOPC,5.51,5.19,642.0,0.58,15.5172413793103,3.61370716510903,3.5,2,SO4,1.0,1.6,20.0,73.8,10.1002/adfm.202303205
282,N-HOPC,5.51,5.19,642.0,0.58,15.5172413793103,3.61370716510903,3.5,2,SO4,1.0,1.6,40.0,63.3,10.1002/adfm.202303205
283,N-HOPC,5.51,5.19,642.0,0.58,15.5172413793103,3.61370716510903,3.5,2,SO4,1.0,1.6,60.0,55.4,10.1002/adfm.202303205
284,N-HOPC,5.51,5.19,642.0,0.58,15.5172413793103,3.61370716510903,3.5,2,SO4,1.0,1.6,80.0,46.9,10.1002/adfm.202303205
285,YP-50F,7.41,0.53,1398.16,0.79,67.0886075949367,2.27,0.7,1,SO4,1.0,1.6,0.2,94.6,10.1016/j.jcis.2023.05.118
286,YP-50F,7.41,0.53,1398.16,0.79,67.0886075949367,2.27,0.7,1,SO4,1.0,1.6,0.5,84.0,10.1016/j.jcis.2023.05.118
287,YP-50F,7.41,0.53,1398.16,0.79,67.0886075949367,2.27,0.7,1,SO4,1.0,1.6,0.8,80.3,10.1016/j.jcis.2023.05.118
288,YP-50F,7.41,0.53,1398.16,0.79,67.0886075949367,2.27,0.7,1,SO4,1.0,1.6,1.0,77.9,10.1016/j.jcis.2023.05.118
289,YP-50F,7.41,0.53,1398.16,0.79,67.0886075949367,2.27,0.7,1,SO4,1.0,1.6,2.0,75.0,10.1016/j.jcis.2023.05.118
290,YP-50F,7.41,0.53,1398.16,0.79,67.0886075949367,2.27,0.7,1,SO4,1.0,1.6,5.0,71.3,10.1016/j.jcis.2023.05.118
291,YP-50F,7.41,0.53,1398.16,0.79,67.0886075949367,2.27,0.7,1,SO4,1.0,1.6,8.0,67.5,10.1016/j.jcis.2023.05.118
292,YP-50F,7.41,0.53,1398.16,0.79,67.0886075949367,2.27,0.7,1,SO4,1.0,1.6,10.0,65.7,10.1016/j.jcis.2023.05.118
293,SSCR,3.37,0.0,3252.6,3.428,9.94749124854143,4.21570435958925,1.02,1,OTf,1.0,1.6,0.3,98.2,10.1021/acs.chemmater.3c00563
294,SSCR,3.37,0.0,3252.6,3.428,9.94749124854143,4.21570435958925,1.02,1,OTf,1.0,1.6,0.5,94.2,10.1021/acs.chemmater.3c00563
295,SSCR,3.37,0.0,3252.6,3.428,9.94749124854143,4.21570435958925,1.02,1,OTf,1.0,1.6,1.0,89.5,10.1021/acs.chemmater.3c00563
296,SSCR,3.37,0.0,3252.6,3.428,9.94749124854143,4.21570435958925,1.02,1,OTf,1.0,1.6,3.0,80.1,10.1021/acs.chemmater.3c00563
297,SSCR,3.37,0.0,3252.6,3.428,9.94749124854143,4.21570435958925,1.02,1,OTf,1.0,1.6,5.0,76.2,10.1021/acs.chemmater.3c00563
298,SSCR,3.37,0.0,3252.6,3.428,9.94749124854143,4.21570435958925,1.02,1,OTf,1.0,1.6,8.0,73.0,10.1021/acs.chemmater.3c00563
299,SSCR,3.37,0.0,3252.6,3.428,9.94749124854143,4.21570435958925,1.02,1,OTf,1.0,1.6,10.0,67.9,10.1021/acs.chemmater.3c00563
300,SSCR,3.37,0.0,3252.6,3.428,9.94749124854143,4.21570435958925,1.02,1,OTf,1.0,1.6,20.0,61.2,10.1021/acs.chemmater.3c00563
301,SSCR,3.37,0.0,3252.6,3.428,9.94749124854143,4.21570435958925,1.02,1,OTf,1.0,1.6,30.0,56.4,10.1021/acs.chemmater.3c00563
302,SSNCR-700,2.75,0.95,1687.1,1.75,9.2,4.1491316460198,1.11,1,OTf,1.0,1.6,0.3,111.6,10.1021/acs.chemmater.3c00563
303,SSNCR-700,2.75,0.95,1687.1,1.75,9.2,4.1491316460198,1.11,1,OTf,1.0,1.6,0.5,105.1,10.1021/acs.chemmater.3c00563
304,SSNCR-700,2.75,0.95,1687.1,1.75,9.2,4.1491316460198,1.11,1,OTf,1.0,1.6,1.0,102.0,10.1021/acs.chemmater.3c00563
305,SSNCR-700,2.75,0.95,1687.1,1.75,9.2,4.1491316460198,1.11,1,OTf,1.0,1.6,3.0,96.6,10.1021/acs.chemmater.3c00563
306,SSNCR-700,2.75,0.95,1687.1,1.75,9.2,4.1491316460198,1.11,1,OTf,1.0,1.6,5.0,92.4,10.1021/acs.chemmater.3c00563
307,SSNCR-700,2.75,0.95,1687.1,1.75,9.2,4.1491316460198,1.11,1,OTf,1.0,1.6,8.0,90.0,10.1021/acs.chemmater.3c00563
308,SSNCR-700,2.75,0.95,1687.1,1.75,9.2,4.1491316460198,1.11,1,OTf,1.0,1.6,10.0,88.5,10.1021/acs.chemmater.3c00563
309,SSNCR-700,2.75,0.95,1687.1,1.75,9.2,4.1491316460198,1.11,1,OTf,1.0,1.6,20.0,79.9,10.1021/acs.chemmater.3c00563
310,SSNCR-700,2.75,0.95,1687.1,1.75,9.2,4.1491316460198,1.11,1,OTf,1.0,1.6,30.0,72.4,10.1021/acs.chemmater.3c00563
311,SSNCR-800,1.91,2.99,2330.9,2.756,9.50653120464441,4.72950362520915,1.24,1,OTf,1.0,1.6,0.3,125.3,10.1021/acs.chemmater.3c00563
312,SSNCR-800,1.91,2.99,2330.9,2.756,9.50653120464441,4.72950362520915,1.24,1,OTf,1.0,1.6,0.5,117.3,10.1021/acs.chemmater.3c00563
313,SSNCR-800,1.91,2.99,2330.9,2.756,9.50653120464441,4.72950362520915,1.24,1,OTf,1.0,1.6,1.0,115.3,10.1021/acs.chemmater.3c00563
314,SSNCR-800,1.91,2.99,2330.9,2.756,9.50653120464441,4.72950362520915,1.24,1,OTf,1.0,1.6,3.0,105.9,10.1021/acs.chemmater.3c00563
315,SSNCR-800,1.91,2.99,2330.9,2.756,9.50653120464441,4.72950362520915,1.24,1,OTf,1.0,1.6,5.0,99.8,10.1021/acs.chemmater.3c00563
316,SSNCR-800,1.91,2.99,2330.9,2.756,9.50653120464441,4.72950362520915,1.24,1,OTf,1.0,1.6,8.0,97.5,10.1021/acs.chemmater.3c00563
317,SSNCR-800,1.91,2.99,2330.9,2.756,9.50653120464441,4.72950362520915,1.24,1,OTf,1.0,1.6,10.0,94.5,10.1021/acs.chemmater.3c00563
318,SSNCR-800,1.91,2.99,2330.9,2.756,9.50653120464441,4.72950362520915,1.24,1,OTf,1.0,1.6,20.0,88.9,10.1021/acs.chemmater.3c00563
319,SSNCR-800,1.91,2.99,2330.9,2.756,9.50653120464441,4.72950362520915,1.24,1,OTf,1.0,1.6,30.0,83.1,10.1021/acs.chemmater.3c00563
320,SSNCR-900,1.9,1.3,1317.4,1.384,11.1994219653179,4.20221648701989,1.05,1,OTf,1.0,1.6,0.3,107.6,10.1021/acs.chemmater.3c00563
321,SSNCR-900,1.9,1.3,1317.4,1.384,11.1994219653179,4.20221648701989,1.05,1,OTf,1.0,1.6,0.5,103.0,10.1021/acs.chemmater.3c00563
322,SSNCR-900,1.9,1.3,1317.4,1.384,11.1994219653179,4.20221648701989,1.05,1,OTf,1.0,1.6,1.0,99.7,10.1021/acs.chemmater.3c00563
323,SSNCR-900,1.9,1.3,1317.4,1.384,11.1994219653179,4.20221648701989,1.05,1,OTf,1.0,1.6,3.0,91.6,10.1021/acs.chemmater.3c00563
324,SSNCR-900,1.9,1.3,1317.4,1.384,11.1994219653179,4.20221648701989,1.05,1,OTf,1.0,1.6,5.0,88.7,10.1021/acs.chemmater.3c00563
325,SSNCR-900,1.9,1.3,1317.4,1.384,11.1994219653179,4.20221648701989,1.05,1,OTf,1.0,1.6,8.0,82.4,10.1021/acs.chemmater.3c00563
326,SSNCR-900,1.9,1.3,1317.4,1.384,11.1994219653179,4.20221648701989,1.05,1,OTf,1.0,1.6,10.0,79.6,10.1021/acs.chemmater.3c00563
327,SSNCR-900,1.9,1.3,1317.4,1.384,11.1994219653179,4.20221648701989,1.05,1,OTf,1.0,1.6,20.0,71.9,10.1021/acs.chemmater.3c00563
328,SSNCR-900,1.9,1.3,1317.4,1.384,11.1994219653179,4.20221648701989,1.05,1,OTf,1.0,1.6,30.0,63.1,10.1021/acs.chemmater.3c00563
329,LK,9.92,0.0,1667.33,1.23,52.8455284552846,2.95082557142257,1.1,2,SO4,,1.6,0.5,101.2,10.1021/acsaem.3c00851
330,LK,9.92,0.0,1667.33,1.23,52.8455284552846,2.95082557142257,1.1,2,SO4,,1.6,1.0,92.4,10.1021/acsaem.3c00851
331,LK,9.92,0.0,1667.33,1.23,52.8455284552846,2.95082557142257,1.1,2,SO4,,1.6,2.0,84.3,10.1021/acsaem.3c00851
332,LK,9.92,0.0,1667.33,1.23,52.8455284552846,2.95082557142257,1.1,2,SO4,,1.6,3.0,79.8,10.1021/acsaem.3c00851
333,LK,9.92,0.0,1667.33,1.23,52.8455284552846,2.95082557142257,1.1,2,SO4,,1.6,4.0,77.2,10.1021/acsaem.3c00851
